Repository: gndec-yjs/BMT

# Building Material & Testing

| **[Contents](Contents/Content.md)** | **[Syllabus](Contents/Syllabus.md)** |  **[Notifications](Contents/Notifications.md)** | **[IS Codes](Contents/Codes.md)** | **[Contact](Contents/Contact.md)** | 

<span style="color:red; font-weight:bold; animation: blinker 1s linear infinite;">
🚨 [All Notifications](Contents/Notifications)
</span>

<style>
@keyframes blinker {
  50% { opacity: 0; }
}

</style> 
---

*Disclaimer: All rights and credits reserved to the respective owner(s) of the uploaded content/images. The uploaded content is solely for educational purpose. If you are the main copyright owner, contact to claim credit or content removal.*

---

File: Contents/Unit_4/QC_Admixtures.md
# **4.6 QUALITY CONTROL OF ADMIXTURES**

Admixtures are materials (other than water, aggregates, and cement) added to concrete to modify its properties. Their quality control is essential to ensure compatibility with cement, stability of performance, and long-term durability of concrete.

## **4.6.1 Classification of Admixtures (as per IS 9103)**

| **Type of Admixture**                             | **Purpose / Function**                                     | **Examples / Typical Use**                                               |
| ------------------------------------------------- | ---------------------------------------------------------- | ------------------------------------------------------------------------ |
| **Plasticizers (Water-reducing admixtures)**      | Improve workability without increasing water content       | Lignosulfonates, Hydroxycarboxylic acids                                 |
| **Superplasticizers (High range water reducers)** | Large reduction in water for high strength and flowability | Sulphonated naphthalene formaldehyde (SNF), Polycarboxylate ethers (PCE) |
| **Retarders**                                     | Delay setting time, useful in hot weather concreting       | Sugars, Phosphates, Gypsum-based                                         |
| **Accelerators**                                  | Reduce setting time, useful in cold weather concreting     | Calcium nitrate, Triethanolamine                                         |
| **Air-entraining agents**                         | Introduce microscopic air bubbles for frost resistance     | Vinsol resin, Synthetic detergents                                       |
| **Waterproofing admixtures**                      | Reduce permeability                                        | Metallic stearates, Silicates                                            |
| **Mineral admixtures**                            | Improve strength, durability, and economy                  | Fly ash, Silica fume, GGBS, Metakaolin                                   |

## **4.6.2 Sampling and Storage**

* **Sampling of admixtures** should be done as per **IS 9103 (Annex B)**.
* Store admixtures in **airtight, corrosion-resistant containers** away from direct sunlight.
* Liquid admixtures must be **stirred or shaken** before sampling.
* **Shelf life and batch number** should always be checked before use.

## **4.6.3 Laboratory Quality Tests for Admixtures**

| **Test Name**                                       | **Description / Objective**                                                   | **Typical Requirement / Acceptance Criteria**                            | **Standard Reference**    |
| --------------------------------------------------- | ----------------------------------------------------------------------------- | ------------------------------------------------------------------------ | ------------------------- |
| **1. Dry Material Content / Solid Content Test**    | Determines the percentage of solids present in liquid admixture               | Within manufacturer’s declared range (±2%)                               | IS 9103                   |
| **2. pH Value Test**                                | Measures acidity or alkalinity to ensure compatibility with cement            | pH between **6 – 10** (generally acceptable range)                       | IS 9103                   |
| **3. Specific Gravity Test**                        | Ensures uniform concentration and helps in dosage control                     | As per manufacturer’s declaration (commonly 1.05–1.20)                   | IS 9103                   |
| **4. Compatibility with Cement**                    | Checks for abnormal setting, flash set, or segregation when mixed with cement | No abnormal setting or segregation observed                              | IS 9103, Annex C          |
| **5. Effect on Setting Time**                       | Measures change in initial and final setting time compared to control         | Change within ±1 hour for plasticizers; within limits of IS 9103 Table 1 | IS 9103, IS 4031 (Part 5) |
| **6. Effect on Compressive Strength**               | 7 and 28-day compressive strength of concrete with admixture vs. control      | ≥90% of control mix (unless otherwise specified)                         | IS 9103, IS 516           |
| **7. Workability Test (Slump / Flow Table)**        | Evaluates improvement in workability due to admixture                         | Increase in slump / flow as per requirement                              | IS 1199                   |
| **8. Air Content Test (for air-entraining agents)** | Determines total air content in concrete                                      | 3–6% air (depending on exposure conditions)                              | IS 1199, IS 9103          |
| **9. Chloride Content Test**                        | Ensures chloride levels are within permissible limits to avoid corrosion      | ≤0.1% by mass of cement (for reinforced concrete)                        | IS 9103, IS 456           |
| **10. Sulphate Content Test**                       | Ensures sulphate levels are within safe limits                                | ≤0.5% by mass of cement                                                  | IS 9103, IS 456           |

## **4.6.4 Field Quality Control Measures**

* Use admixtures **only from approved sources and batches**.
* Maintain **dosage records** (ml/kg of cement or % by weight).
* **Trial mixes** must be conducted at site to confirm compatibility with available materials.
* Check **uniform dispersion** of liquid admixtures; avoid overdosing.
* Observe any **abnormal setting, bleeding, or segregation** in trial concrete.

## **4.6.5 Key Quality Considerations**

| **Aspect**                    | **Quality Guideline**                                                 |
| ----------------------------- | --------------------------------------------------------------------- |
| **Storage Stability**         | Inspect regularly for precipitation or phase separation               |
| **Compatibility with Cement** | Must be tested whenever there is a change in cement source or type    |
| **Dosage Control**            | Use graduated dispensers for liquid admixtures                        |
| **Record Keeping**            | Maintain test certificates, batch details, and field performance logs |
| **Environmental Conditions**  | Avoid exposure to direct sunlight and temperature above 40°C          |

## **4.6.6 Relevant BIS and ASTM Standards**

| **Standard No.** | **Title / Description**                                                      |
| ---------------- | ---------------------------------------------------------------------------- |
| **IS 9103**      | Specification for Concrete Admixtures                                        |
| **IS 2645**      | Integral Waterproofing Compounds for Cement Mortar and Concrete              |
| **IS 456**       | Code of Practice for Plain and Reinforced Concrete (limits on admixture use) |
| **IS 383**       | Specification for Coarse and Fine Aggregates (compatibility considerations)  |
| **ASTM C494**    | Standard Specification for Chemical Admixtures for Concrete                  |
| **ASTM C260**    | Air-Entraining Admixtures for Concrete                                       |

File: Contents/Unit_4/QC_Aggregates.md
# **4.5 QUALITY CONTROL OF AGGREGATES (FINE AND COARSE)**

Aggregates form about 60–75 % of the total volume of concrete; their quality directly affects the workability, strength, and durability of concrete and mortar. Quality control ensures uniformity, compliance with standards, and durability of the finished structure.

## **4.5.1 Objectives of Quality Control for Aggregates**

* To verify compliance with grading, strength, and cleanliness specifications.
* To minimize variations in aggregate properties between different sources and batches.
* To ensure aggregate performance under expected service and environmental conditions.
* To control deleterious materials (clay, silt, organic impurities).

## **4.5.2 Relevant Standards and Codes**

| **Type of Aggregate**  | **Applicable Indian Standards**                                                                |
| ---------------------- | ---------------------------------------------------------------------------------------------- |
| Fine Aggregates (Sand) | IS 383, IS 2386 (Part I to VIII), IS 1542 (for sand for plaster), IS 2116 (for masonry mortar) |
| Coarse Aggregates      | IS 383, IS 2386 (Part I to VIII)                                                               |
| Sampling & Acceptance  | IS 2430 – Methods of Sampling of Aggregates                                                    |
| Moisture Content       | IS 2386 (Part III)                                                                             |
| Alkali Reactivity      | IS 2386 (Part VII)                                                                             |
| Deleterious Material   | IS 2386 (Part II)                                                                              |

## **4.5.3 Sampling and Acceptance Criteria**

* **Sampling:** As per **IS 2430**, at least 3 samples are taken from different portions of the lot; combined to form a representative sample.
* **Acceptance:** Aggregate is accepted when physical and grading requirements conform to IS 383 (2016 or latest revision).
* **Frequency:** Minimum once per 100 m³ of concrete or as directed by the specification.

## **4.5.4 General Requirements for Good Aggregates**

* Hard, durable, clean, and free from organic impurities, clay, and deleterious materials.
* Properly graded to achieve dense packing and low void content.
* Sound and chemically inert under exposure to moisture and alkalis.

## **4.5.5 Laboratory Quality Tests (for Fine and Coarse Aggregates)**

| **Test**                                             | **Description / Purpose**                                                        | **Typical Requirement**                                                                                               | **Standard Reference** |
| ---------------------------------------------------- | -------------------------------------------------------------------------------- | --------------------------------------------------------------------------------------------------------------------- | ---------------------- |
| **Sieve Analysis / Grading**                         | Determines particle-size distribution to ensure proper workability and strength. | Fine Aggregate: Zone I – IV (As per IS 383) ; Coarse Aggregate: Passing 20 mm and retained on 4.75 mm sieve (typical) | IS 2386 (Part I)       |
| **Specific Gravity and Water Absorption**            | Indicates density and porosity; affects mix design and durability.               | Fine Agg: 2.6–2.9; Coarse Agg: 2.6–2.9; Water Absorption ≤ 2 %                                                        | IS 2386 (Part III)     |
| **Bulk Density and Voids**                           | Determines packing efficiency and void ratio.                                    | Bulk Density (Loose): 1300–1600 kg/m³; Voids < 45 %                                                                   | IS 2386 (Part III)     |
| **Moisture Content**                                 | Essential for adjusting water–cement ratio during mixing.                        | Generally 0.2 – 2 % for coarse; 0.5 – 5 % for fine aggregates                                                         | IS 2386 (Part III)     |
| **Silt Content / Material Finer than 75 µm**         | Checks for dust or clay; excess reduces bond strength.                           | ≤ 3 % (by weight) for natural sand ; ≤ 15 % for manufactured sand                                                     | IS 2386 (Part II)      |
| **Organic Impurities Test**                          | Detects decaying vegetation and organic matter that retard setting of cement.    | Colour of solution lighter than standard solution                                                                     | IS 2386 (Part II)      |
| **Crushing Value Test**                              | Measures resistance to crushing under gradually applied load.                    | ≤ 30 % for concrete other than wearing surfaces; ≤ 45 % for base courses                                              | IS 2386 (Part IV)      |
| **Impact Value Test**                                | Determines toughness of aggregates against sudden impact.                        | ≤ 30 % for concrete ; ≤ 35 % for other works                                                                          | IS 2386 (Part IV)      |
| **Abrasion Test (Los Angeles / Deval)**              | Measures hardness and resistance to wear.                                        | ≤ 30 % for surface courses ; ≤ 50 % for other works                                                                   | IS 2386 (Part IV)      |
| **Flakiness and Elongation Index**                   | Determines shape characteristics of coarse aggregates.                           | Combined Index ≤ 30 %                                                                                                 | IS 2386 (Part I)       |
| **Alkali–Silica Reactivity (ASR)**                   | Checks potential for deleterious expansion with cement alkalis.                  | Expansion ≤ 0.10 % (after 14 days in NaOH solution)                                                                   | IS 2386 (Part VII)     |
| **Soundness Test (Sodium / Magnesium Sulfate)**      | Assesses resistance to disintegration due to weathering.                         | Weight loss ≤ 12 % (Na₂SO₄); ≤ 18 % (MgSO₄)                                                                           | IS 2386 (Part V)       |
| **Deleterious Materials (Clay Lumps, Coal, Shells)** | Ensures aggregates are free of harmful impurities.                               | ≤ 5 % (by mass)                                                                                                       | IS 2386 (Part II)      |

## **4.5.6 Interpretation and Acceptance**

| **Parameter**  | **Criteria for Acceptance**                                                           |
| -------------- | ------------------------------------------------------------------------------------- |
| Grading        | Must conform to IS 383 limits for respective zones or nominal sizes.                  |
| Strength Tests | Aggregate crushing value, impact value, and abrasion value within permissible limits. |
| Durability     | Soundness and ASR tests within specified limits.                                      |
| Cleanliness    | Silt content and deleterious material within allowable limits.                        |

## **4.5.7 Common Causes of Rejection**

* Excessive dust or silt content.
* Poor grading leading to segregation.
* Presence of clay lumps or organic matter.
* Unsound aggregate showing high loss in sulphate test.
* Failure in impact or crushing value criteria.

## **4.5.8 Field Checks and Practical Control**

* Visual inspection for cleanliness and grading.
* Hand sieving for approximate particle-size distribution.
* Periodic sampling during storage and mixing.
* Protection of aggregates from dust and moisture variations by covering stockpiles.

## **4.5.9 Key Takeaways**

* Consistent aggregate quality is crucial for durable concrete.
* Test results must be regularly monitored and plotted for trend analysis.
* Maintain records of source approval, sampling frequency, and test results for audit and traceability.

File: Contents/Unit_4/QC_Bricks.md
# **4.9 QUALITY CONTROL OF BRICKS**

Bricks are widely used **masonry units** in construction. Quality control ensures that bricks meet **strength, durability, dimensional accuracy, and durability standards**, providing safe and long-lasting masonry structures.

## **4.9.1 Objectives of Brick Quality Control**

* Ensure uniform **size, shape, and surface finish**.
* Achieve **adequate compressive strength** for load-bearing walls.
* Minimize **water absorption** to prevent dampness and efflorescence.
* Detect **defective or under-burnt bricks**.
* Ensure compliance with **BIS standards**.

## **4.9.2 Types of Bricks**

| **Type**               | **Description / Use**                                                     |
| ---------------------- | ------------------------------------------------------------------------- |
| **Clay Bricks**        | Red or burnt clay bricks used in walls and partitions.                    |
| **Fly Ash Bricks**     | Made of fly ash, lime, and gypsum; lightweight and durable.               |
| **Concrete Bricks**    | Made of cement and aggregates; used for non-load-bearing walls.           |
| **Engineering Bricks** | High-strength, low-porosity bricks for retaining walls and damp-proofing. |

## **4.9.3 Laboratory Quality Tests for Bricks**

| **S. No.** | **Test Name**                           | **Description / Objective**                                     | **Typical Requirement / Acceptance Criteria**       | **Standard Reference** |
| ---------- | --------------------------------------- | --------------------------------------------------------------- | --------------------------------------------------- | ---------------------- |
| **1**      | **Compressive Strength Test**           | Determines the load-bearing capacity of brick                   | ≥ 3.5 MPa (common), ≥ 10 MPa (engineering bricks)   | IS 3495 Part 1         |
| **2**      | **Water Absorption Test**               | Measures porosity and durability against moisture               | ≤ 20% by mass (clay bricks), ≤ 15% (fly ash bricks) | IS 3495 Part 2         |
| **3**      | **Efflorescence Test**                  | Detects presence of soluble salts that can cause white deposits | Nil to slight (Grade 1)                             | IS 3495 Part 3         |
| **4**      | **Dimension and Tolerance Check**       | Ensures standard size and uniformity for easy masonry work      | Tolerance ±3 mm in length/width, ±2 mm in height    | IS 1077                |
| **5**      | **Hardness / Soundness Test**           | Strike brick lightly; should produce a clear ringing sound      | Clear ringing indicates good quality                | IS 1077                |
| **6**      | **Shape and Surface Defect Inspection** | Checks for cracks, warping, under-burning                       | Bricks should be rectangular, well-burnt, uniform   | IS 1077                |
| **7**      | **Impact / Drop Test**                  | Checks resistance to handling and transportation                | Should not break when dropped from 1 m height       | IS 1077                |

## **4.9.4 Field Quality Control Measures**

* Reject **under-burnt or defective bricks** before masonry work.
* **Store bricks on raised platforms** to avoid contact with soil moisture.
* Ensure **uniform soaking of clay bricks** before laying (for water absorption control).
* Maintain proper **mortar-to-brick bond** for masonry strength.
* Monitor **daily compliance** with size, shape, and strength requirements.

## **4.9.5 Acceptance Criteria for Bricks**

| **Property**               | **Requirement for Common Clay Bricks** | **Requirement for Engineering Bricks** |
| -------------------------- | -------------------------------------- | -------------------------------------- |
| Compressive Strength       | ≥ 3.5 MPa                              | ≥ 10 MPa                               |
| Water Absorption           | ≤ 20%                                  | ≤ 15%                                  |
| Efflorescence              | Nil to slight                          | Nil to slight                          |
| Dimensions (L × W × H, mm) | 190 × 90 × 90 ± 3                      | 230 × 110 × 76 ± 2                     |
| Shape & Surface            | Rectangular, uniform, well-burnt       | Rectangular, uniform, well-burnt       |

## **4.9.6 Important BIS Standards (Latest Revision)**

| **Standard No.**   | **Title / Description**                                               |
| ------------------ | --------------------------------------------------------------------- |
| **IS 1077**        | Common Burnt Clay Building Bricks – Specification                     |
| **IS 3495 Part 1** | Methods of Tests of Burnt Clay Building Bricks – Compressive Strength |
| **IS 3495 Part 2** | Methods of Tests of Burnt Clay Building Bricks – Water Absorption     |
| **IS 3495 Part 3** | Methods of Tests of Burnt Clay Building Bricks – Efflorescence        |
| **IS 2180**        | Fly Ash Lime and Fly Ash Lime Cement Bricks – Specification           |
| **ASTM C62**       | Standard Specification for Building Brick (Solid Masonry Units)       |

File: Contents/Unit_4/QC_Concrete.md
# **4.8 QUALITY CONTROL OF CONCRETE (FRESH AND HARDENED)**

Quality control of concrete ensures that the produced mix meets the desired performance criteria in terms of **strength, workability, durability, and uniformity**. The process includes **control of constituent materials**, **mix proportioning**, **production**, **placement**, and **testing of fresh and hardened concrete** as per relevant Indian Standards.

## **4.8.1 Objectives of Concrete Quality Control**

* To ensure **uniform and consistent quality** of concrete at all stages.
* To maintain **strength and durability** as per design specifications.
* To detect deviations in **mix proportions or workmanship**.
* To ensure compliance with **BIS codes and contract specifications**.
* To reduce material wastage and achieve **economical concrete production**.

## **4.8.2 Stages of Quality Control**

| **Stage**                  | **Control Activity**                                                            | **Relevant IS Codes** |
| -------------------------- | ------------------------------------------------------------------------------- | --------------------- |
| **1. Before Construction** | Checking cement, aggregates, admixtures, and water quality; mix design approval | IS 10262, IS 456      |
| **2. During Construction** | Monitoring batching, mixing, transportation, placing, compaction, and curing    | IS 4926, IS 7861      |
| **3. After Construction**  | Testing of hardened concrete cubes/cylinders; evaluation of strength            | IS 516                |

## **4.8.3 Laboratory Tests on Fresh Concrete**

| **S. No.** | **Test Name**                  | **Description / Objective**                                                            | **Typical Requirement / Acceptance Criteria**                   | **Standard Reference**     |
| ---------- | ------------------------------ | -------------------------------------------------------------------------------------- | --------------------------------------------------------------- | -------------------------- |
| **1**      | **Slump Test**                 | Measures workability and consistency of concrete mix                                   | 25–75 mm (low), 75–100 mm (medium), 100–150 mm (high)           | IS 1199                    |
| **2**      | **Compaction Factor Test**     | Determines the degree of compaction of fresh concrete (used for low workability mixes) | Compaction Factor: 0.75–0.95                                    | IS 1199                    |
| **3**      | **Vee-Bee Consistometer Test** | Measures workability of stiff mixes used in vibration-compacted concrete               | Vee-Bee time: 5–10 sec (medium)                                 | IS 1199                    |
| **4**      | **Flow Table Test (for SCC)**  | Determines the flowability and segregation resistance of self-compacting concrete      | Flow spread: 650–800 mm                                         | IS 9103, EFNARC Guidelines |
| **5**      | **Air Content Test**           | Determines the percentage of entrapped or entrained air                                | 1–2% for vibrated concrete; up to 6% for air-entrained concrete | IS 1199                    |
| **6**      | **Temperature Measurement**    | Ensures control on heat of hydration and workability retention                         | ≤ 32°C at placement                                             | IS 7861                    |

## **4.8.4 Laboratory Tests on Hardened Concrete**

| **S. No.** | **Test Name**                                   | **Description / Objective**                                      | **Typical Requirement / Acceptance Criteria**               | **Standard Reference** |
| ---------- | ----------------------------------------------- | ---------------------------------------------------------------- | ----------------------------------------------------------- | ---------------------- |
| **1**      | **Compressive Strength Test**                   | Determines crushing strength on standard cubes/cylinders         | Minimum as per design grade (e.g., M25 = 25 MPa at 28 days) | IS 516                 |
| **2**      | **Split Tensile Strength Test**                 | Measures tensile capacity indirectly using cylindrical specimens | ≈ 10–15% of compressive strength                            | IS 5816                |
| **3**      | **Flexural Strength Test (Modulus of Rupture)** | Determines the bending strength of concrete beams                | 0.7–1.0 √fck (MPa)                                          | IS 516                 |
| **4**      | **Density Test**                                | Calculates hardened concrete density                             | Normal weight: 2300–2500 kg/m³                              | IS 1199                |
| **5**      | **Water Absorption Test**                       | Measures water uptake by immersion and drying                    | ≤ 3% by mass for structural concrete                        | IS 516                 |
| **6**      | **Abrasion Resistance Test**                    | Evaluates surface wear resistance of floors/pavements            | Wear index ≤ 2 mm                                           | IS 1237                |
| **7**      | **Rebound Hammer Test (NDT)**                   | Determines surface hardness and indicative compressive strength  | ±15% of actual strength                                     | IS 13311               |
| **8**      | **Ultrasonic Pulse Velocity (UPV) Test**        | Evaluates homogeneity and internal flaws                         | > 4.5 km/s – Excellent                                      | IS 13311               |
| **9**      | **Water Permeability Test**                     | Determines resistance to water penetration under pressure        | Depth of penetration ≤ 25 mm                                | IS 516                 |

## **4.8.5 Acceptance Criteria for Compressive Strength**

| **Concrete Grade** | **Characteristic Strength (fck, MPa)** | **Minimum Individual Test Result** | **Mean of 4 Consecutive Test Results** |
| ------------------ | -------------------------------------- | ---------------------------------- | -------------------------------------- |
| M15                | 15                                     | ≥ 12                               | ≥ 15                                   |
| M20                | 20                                     | ≥ 16                               | ≥ 20                                   |
| M25                | 25                                     | ≥ 20                               | ≥ 25                                   |
| M30                | 30                                     | ≥ 25                               | ≥ 30                                   |
| M35                | 35                                     | ≥ 28                               | ≥ 35                                   |
| M40                | 40                                     | ≥ 32                               | ≥ 40                                   |

## **4.8.6 Field Quality Control Measures**

* Use **calibrated batching equipment** and weigh-batching wherever possible.
* Maintain a **daily record** of slump and cube strength results.
* Ensure **proper mixing time** (minimum 2 minutes in batch mixers).
* Avoid segregation during transportation and placement.
* Maintain proper **curing duration** — 7 days (OPC), 10–14 days (blended cements).
* Record **temperature and humidity** during curing, especially for hot-weather concreting.

## **4.8.7 Frequency of Testing**

| **Quantity of Concrete (m³)** | **Minimum Number of Samples**                     |
| ----------------------------- | ------------------------------------------------- |
| 1 – 5                         | 1                                                 |
| 6 – 15                        | 2                                                 |
| 16 – 30                       | 3                                                 |
| 31 – 50                       | 4                                                 |
| > 50                          | 4 + 1 additional sample for each additional 50 m³ |

Each sample shall consist of **3 test cubes** taken from a single batch of concrete.

## **4.8.8 Important BIS and ASTM Standards (Latest Revision)**

| **Standard No.** | **Title / Description**                                    |
| ---------------- | ---------------------------------------------------------- |
| **IS 456**       | Plain and Reinforced Concrete – Code of Practice           |
| **IS 516**       | Methods of Tests for Strength of Concrete                  |
| **IS 1199**      | Methods of Sampling and Analysis of Concrete               |
| **IS 10262**     | Concrete Mix Proportioning – Guidelines                    |
| **IS 13311**     | Non-Destructive Testing of Concrete – UPV & Rebound Hammer |
| **IS 4926**      | Ready-Mixed Concrete – Specification                       |
| **ASTM C39**     | Compressive Strength of Cylindrical Concrete Specimens     |
| **ASTM C805**    | Rebound Hammer Test for Concrete                           |
| **ASTM C597**    | Pulse Velocity through Concrete                            |

File: Contents/Unit_4/QC_Timber.md
# **4.11 QUALITY CONTROL OF TIMBER**

Timber is widely used in **construction for formwork, doors, windows, roofing, furniture, and structural elements**. Quality control ensures **strength, durability, resistance to pests, and dimensional stability**.

## **4.11.1 Objectives of Timber Quality Control**

* Ensure timber meets **mechanical strength and durability requirements**.
* Detect **defects such as knots, splits, warping, and decay**.
* Confirm compliance with **BIS / ASTM standards** for structural and non-structural use.
* Ensure proper **seasoning, storage, and handling** to maintain quality.

## **4.11.2 Types of Timber Used in Construction**

| **Type**                                                         | **Description / Typical Use**                                          |
| ---------------------------------------------------------------- | ---------------------------------------------------------------------- |
| **Softwood (e.g., Pine, Deodar)**                                | Used in formwork, furniture, paneling, and temporary structures.       |
| **Hardwood (e.g., Teak, Sal, Mango)**                            | Used in doors, windows, flooring, and load-bearing structural members. |
| **Engineered Timber (Plywood, Laminated Veneer Lumber, Glulam)** | Used in flooring, partitions, roof trusses, and decorative panels.     |
| **Treated Timber**                                               | Timber treated with preservatives to resist decay and insect attack.   |

## **4.11.3 Laboratory Quality Tests for Timber**

| **S. No.** | **Test Name**                                          | **Description / Objective**                                                      | **Typical Requirement / Acceptance Criteria**    | **Standard Reference** |
| ---------- | ------------------------------------------------------ | -------------------------------------------------------------------------------- | ------------------------------------------------ | ---------------------- |
| **1**      | **Moisture Content Test**                              | Determines the water content in timber; affects shrinkage, warping, and strength | Moisture content ≤ 12–15% for structural use     | IS 287, ASTM D4442     |
| **2**      | **Density / Specific Gravity Test**                    | Determines strength and stiffness characteristics                                | Density ≥ 500–800 kg/m³ (species-dependent)      | IS 1734, ASTM D2395    |
| **3**      | **Visual Inspection**                                  | Checks for knots, cracks, splits, warping, decay, insect attack                  | Free from large defects; knots ≤ 1/10 of width   | IS 1659, ASTM D245     |
| **4**      | **Bending / Modulus of Rupture (MOR) Test**            | Measures flexural strength                                                       | Meets grade-specific MOR values                  | IS 1734, ASTM D198     |
| **5**      | **Compression Test Parallel / Perpendicular to Grain** | Measures compressive strength along grain and across grain                       | Parallel: ≥ 35–50 MPa; Perpendicular: ≥ 5–10 MPa | IS 1734, ASTM D198     |
| **6**      | **Shear Test**                                         | Measures resistance to shearing along grain                                      | Shear strength ≥ 5–10 MPa (species-dependent)    | IS 1734, ASTM D143     |
| **7**      | **Durability / Decay Resistance Test**                 | Assesses susceptibility to fungal or termite attack                              | Resistant to decay and insect attack             | IS 401, ASTM D2017     |
| **8**      | **Preservative Treatment Verification**                | Confirms adequate penetration and retention of chemical preservatives            | Penetration ≥ 6–12 mm, retention per IS / ASTM   | IS 305, ASTM D4442     |

## **4.11.4 Field Quality Control Measures**

* **Proper Storage:** Keep timber raised from ground, covered, and well-ventilated to prevent moisture absorption.
* **Handling:** Avoid dropping or dragging timber to prevent surface damage and internal cracks.
* **Seasoning:** Ensure timber is air-seasoned or kiln-dried to the required moisture content before use.
* **Preservative Treatment:** Check treated timber for uniform penetration and retention of chemicals.
* **Inspection:** Examine for visible defects such as warping, splitting, and termite attack before installation.

## **4.11.5 Acceptance Criteria for Timber**

| **Property**             | **Softwood**                          | **Hardwood**                   | **Engineered Timber**       |
| ------------------------ | ------------------------------------- | ------------------------------ | --------------------------- |
| Moisture Content         | ≤ 12–15%                              | ≤ 12–15%                       | As per manufacturer         |
| Density                  | 400–600 kg/m³                         | 600–900 kg/m³                  | As per manufacturer         |
| Bending Strength (MOR)   | ≥ 40 MPa                              | ≥ 60 MPa                       | As per design               |
| Compression Strength     | 30–40 MPa                             | 50–60 MPa                      | As per design               |
| Surface / Visual Quality | Free from large knots, splits, cracks | Free from decay, knots, cracks | Smooth, defect-free         |
| Durability               | Moderate                              | High                           | High (treated or laminated) |

## **4.11.6 Important BIS / ASTM Standards (Latest Revision)**

| **Standard No.** | **Title / Description**                                      |
| ---------------- | ------------------------------------------------------------ |
| **IS 1734**      | Methods of Testing Small Clear Specimens of Timber           |
| **IS 287**       | Methods for Determination of Moisture Content of Timber      |
| **IS 1659**      | Code for Visually Graded Structural Timber                   |
| **IS 401**       | Durability of Timber – Fungal and Insect Resistance          |
| **IS 305**       | Preservative Treatment of Timber – Penetration and Retention |
| **ASTM D198**    | Test Methods for Static Tests of Lumber in Structural Sizes  |
| **ASTM D143**    | Test Methods for Small Clear Specimens of Timber             |
| **ASTM D4442**   | Test Method for Moisture Content of Wood                     |

File: Contents/Unit_4/QC_Water.md
# **4.7 QUALITY CONTROL OF WATER FOR CONCRETE MIXING**

Water used for concrete must be clean and free from harmful quantities of oils, acids, alkalis, salts, organic matter, or other impurities that may adversely affect the properties of concrete or steel reinforcement. Ensuring the quality of mixing and curing water is therefore a crucial part of concrete quality control.

## **4.7.1 Sources of Water**

| **Source Type**                    | **Typical Characteristics**                               | **Precautions / Remarks**                               |
| ---------------------------------- | --------------------------------------------------------- | ------------------------------------------------------- |
| **Potable water (drinking water)** | Usually safe and suitable for mixing and curing concrete  | No further testing generally required                   |
| **Groundwater (wells, boreholes)** | May contain dissolved salts or minerals                   | Must be tested for chlorides, sulphates, and alkalinity |
| **Surface water (rivers, ponds)**  | May contain organic matter, silt, or suspended impurities | Filtration or sedimentation required before use         |
| **Recycled / treated water**       | Water recovered from concrete batching plants             | Acceptable if it meets IS 456 and IS 3025 limits        |

## **4.7.2 Requirements as per IS 456**

Water shall be **free from deleterious materials** in amounts that could cause:

* Reduction in **strength** of concrete,
* **Corrosion** of reinforcement,
* **Efflorescence** or surface discoloration, and
* **Unacceptable volume stability**.

The general rule is:

> **“Water fit for drinking is fit for concrete.”**

## **4.7.3 Laboratory Quality Tests for Water**

| **S. No.** | **Test Name**                                      | **Description / Objective**                                                  | **Typical Requirement / Acceptance Criteria** | **Standard Reference**     |
| ---------- | -------------------------------------------------- | ---------------------------------------------------------------------------- | --------------------------------------------- | -------------------------- |
| **1**      | **pH Test**                                        | Measures acidity or alkalinity of water                                      | pH ≥ 6.0                                      | IS 3025 (Part 11) / IS 456 |
| **2**      | **Organic Impurities Test**                        | Determines presence of decaying vegetation or humic acid by color comparison | Should be lighter than standard solution      | IS 3025 (Part 9) / IS 456  |
| **3**      | **Suspended Matter Test**                          | Checks for turbidity and suspended solids that affect workability            | ≤ 200 mg/L                                    | IS 3025 (Part 17)          |
| **4**      | **Inorganic Solids Test (Total Dissolved Solids)** | Measures the amount of dissolved salts in water                              | ≤ 2000 mg/L                                   | IS 3025 (Part 16)          |
| **5**      | **Chloride Content Test**                          | Determines chloride ions that may corrode reinforcement                      | ≤ 500 mg/L for RCC; ≤ 2000 mg/L for PCC       | IS 3025 (Part 32) / IS 456 |
| **6**      | **Sulphate Content Test (as SO₃)**                 | Excess sulphate may cause expansion and cracking                             | ≤ 400 mg/L                                    | IS 3025 (Part 24) / IS 456 |
| **7**      | **Alkalinity Test**                                | Determines total alkalinity due to carbonates and bicarbonates               | ≤ 600 mg/L (as CaCO₃)                         | IS 3025 (Part 23)          |
| **8**      | **Sugar Content Test**                             | Detects the presence of sugar, which retards setting                         | ≤ 0.05% by mass                               | IS 3025 (Part 37)          |
| **9**      | **Oil and Grease Test**                            | Determines oil contamination that affects bond and hydration                 | ≤ 10 mg/L                                     | IS 3025 (Part 39)          |
| **10**     | **Hardness Test**                                  | Measures calcium and magnesium content                                       | ≤ 500 mg/L (as CaCO₃)                         | IS 3025 (Part 21)          |

## **4.7.4 Field Quality Control Measures**

* Use **potable water** wherever possible for mixing and curing.
* For **non-potable water**, carry out full chemical and physical analysis as per IS 3025.
* Avoid water from **swamps, marshes, or stagnant sources**.
* Periodically verify water quality, especially when the source changes.
* Record **test results, sampling date, and water source** in the site QA logbook.

## **4.7.5 Acceptance Criteria (as per IS 456, Table 1)**

| **Property**               | **Maximum Permissible Limit** |
| -------------------------- | ----------------------------- |
| Suspended matter           | 200 mg/L                      |
| Inorganic solids (TDS)     | 2000 mg/L                     |
| Organic matter             | 200 mg/L                      |
| Sulphates (as SO₃)         | 400 mg/L                      |
| Chlorides (as Cl⁻) for RCC | 500 mg/L                      |
| Chlorides (as Cl⁻) for PCC | 2000 mg/L                     |
| pH value                   | ≥ 6.0                         |

## **4.7.6 Effect of Impurities on Concrete Properties**

| **Type of Impurity**  | **Effect on Concrete**                             |
| --------------------- | -------------------------------------------------- |
| Organic matter        | Retards setting and reduces strength               |
| Excess chlorides      | Corrosion of reinforcement steel                   |
| Excess sulphates      | Expansion and cracking due to ettringite formation |
| Acidic water (low pH) | Reduces strength and affects hydration             |
| Oily or greasy matter | Hinders bond between cement paste and aggregates   |

## **4.7.7 Relevant BIS and ASTM Standards**

| **Standard No.**         | **Title / Description**                                                                     |
| ------------------------ | ------------------------------------------------------------------------------------------- |
| **IS 456**               | Code of Practice for Plain and Reinforced Concrete                                          |
| **IS 3025 (Parts 1–44)** | Methods of Sampling and Testing of Water                                                    |
| **IS 9103**              | Specification for Admixtures (for compatibility testing)                                    |
| **ASTM C1602**           | Standard Specification for Mixing Water Used in the Production of Hydraulic Cement Concrete |
| **ASTM D512 / D516**     | Determination of Chlorides and Sulphates in Water                                           |

## **4.7.8 Summary of Quality Assurance Practice**

* Establish **testing frequency** – at least once per new water source or every 3 months.
* Maintain **traceability records** of test reports.
* Reject water not meeting IS 456 limits.
* Educate site staff about **visual inspection indicators** – odor, color, oil film, turbidity.
* Document compliance in the **Material Quality Register**.
